Repository: yanasota-creator/Reports

# Reports

工学実験レポート置き場．実験ごとのフォルダ構成・リンク一覧は [INDEX.md](INDEX.md) を参照．

## Gitフックのセットアップ

`.git/hooks/` はリポジトリ管理外（cloneしても引き継がれない）のため、新しい環境ではリポジトリ内の `scripts/hooks/` から手動でコピーする．

```sh
cp scripts/hooks/pre-push .git/hooks/pre-push
chmod +x .git/hooks/pre-push
```

- `pre-push`：pushしようとするコミットに `STYLE_GUIDE.md` または `INDEX.md` の変更が含まれる場合、「Claude.aiのReportsプロジェクトの知識ファイルも更新すること」という警告を表示する（push自体は止めない）。

File: bolt-tightening/data/exp2_nut_rotation_method.csv
1本目,亜鉛電気メッキ,強度区分4.8,4.8亜鉛電気メッキ,,,
回転角θ[°],CH1,CH2,F[N],Tr[Nm],Z[N/m],
0,-252,-95,3522.6653,2.569541,,スナグトルク
10,-452,-20,6318.4315,0.540956,80518064.67,
20,-574,-45,8023.8488,1.217151,49116019.45,
30,-686,-88,9589.4778,2.380206,45090116.21,
40,-705,-110,9855.0756,2.975258,7649216.14,
50,-666,-130,9309.9012,3.516214,-15701022.61,
60,-640,-120,8946.4516,3.245736,-10467348.41,
70,-604,-113,8443.2137,3.056401,-14493251.64,
80,-586,-67,8191.5948,1.812202,-7246625.82,
90,-553,-136,7730.2934,3.678500,-13285480.67,
100,-554,-183,7744.2722,4.949747,402590.32,
110,-532,-178,7436.7379,4.814508,-8856987.11,
120,-501,-189,7003.3942,5.112034,-12480300.02,
130,-496,-177,6933.5000,4.787460,-2012951.62,
140,-493,-78,6891.5635,2.109728,-1207770.97,
150,-478,-177,6681.8811,4.787460,-6038854.85,

2本目,亜鉛電気メッキ,強度区分8.8,8.8亜鉛電気メッキ,,,
回転角θ[°],CH1,CH2,F[N],Tr[Nm],Z[N/m],
0,-170,-22,2376.4012,0.595052,,スナグトルク
10,-299,-74,4179.6704,2.001537,51934151.71,
20,-395,-110,5521.6381,2.975258,38648671.04,
30,-485,-125,6779.7329,3.380975,36233129.10,
40,-582,-88,8135.6795,2.380206,39051261.36,
50,-699,-32,9771.2026,0.865529,47103067.83,
60,-842,-177,11770.1754,4.787460,57570416.24,
70,-947,-84,13237.9526,2.272015,42271983.95,
80,-1002,-120,14006.7883,3.245736,22142467.78,
90,-1006,-45,14062.7037,1.217151,1610361.29,
100,-1042,-3,14565.9416,0.081143,14493251.64,
110,-996,-254,13922.9153,6.870140,-18519154.87,
120,-980,-3,13699.2541,0.081143,-6441445.17,
130,-1000,-214,13978.8307,5.788228,8051806.47,
140,-951,-193,13293.8680,5.220225,-19726925.84,
150,-965,-55,13489.5716,1.487629,5636264.53,

3本目,溶融亜鉛メッキ,強度区分8.8,8.8溶融亜鉛メッキ,,,
回転角θ[°],CH1,CH2,F[N],Tr[Nm],Z[N/m],
0,-367,-118,5130.2309,3.191640,,スナグトルク
10,-501,-168,7003.3942,4.544030,53947103.33,
20,-677,-207,9463.6684,5.598894,70855896.91,
30,-862,-242,12049.7520,6.545567,74479209.82,
40,-1037,-257,14496.0474,6.951284,70453306.58,
50,-1177,-260,16453.0837,7.032427,56362645.27,
60,-1290,-241,18032.6916,6.518519,45492706.54,
70,-1361,-234,19025.1885,6.329184,28583912.96,
80,-1419,-238,19835.9607,6.437376,23350238.75,
90,-1455,-258,20339.1986,6.978332,14493251.64,
100,-1446,-143,20213.3891,3.867835,-3623312.91,
110,-1402,-168,19598.3206,4.544030,-17713974.23,
120,-1369,-169,19137.0192,4.571078,-13285480.67,
130,-1367,-204,19109.0615,5.517751,-805180.65,
140,-1367,-94,19109.0615,2.542493,0.00,
150,-1284,-97,17948.8186,2.623636,-33414996.84,

4本目,四三酸化鉄メッキ,強度区分10.9,10.9四三酸化鉄メッキ,,,
回転角θ[°],CH1,CH2,F[N],Tr[Nm],Z[N/m],
0,-392,-143,5479.7016,3.867835,,スナグトルク
10,-1012,59,14146.5766,1.595820,249606000.50,
20,-1269,-160,17739.1361,4.327647,103465713.10,
30,-1443,126,20171.4527,3.408022,70050716.26,
40,-1537,-220,21485.4627,5.950515,37843490.39,
50,-1636,-111,22869.3670,3.002305,39856442.01,
60,-1710,-104,23903.8004,2.812971,29791683.93,
70,-1758,-129,24574.7843,3.489166,19324335.52,
80,-1773,-314,24784.4668,8.493008,6038854.85,
90,-1801,-28,25175.8740,0.757338,11272529.05,
100,-1794,-170,25078.0222,4.598125,-2818132.26,
110,-1787,-258,24980.1704,6.978332,-2818132.26,
120,-1798,-26,25133.9375,0.703243,4428493.56,
130,-1813,51,25343.6200,1.379438,6038854.85,
140,-1743,36,24365.1019,0.973721,-28181322.63,
150,-1752,-257,24490.9113,6.951284,3623312.91,

5本目,四三酸化鉄メッキ,強度区分12.9,12.9四三酸化鉄メッキ,,,
回転角θ[°],CH1,CH2,F[N],Tr[Nm],Z[N/m],
0,-356,-115,4976.4637,3.110497,,スナグトルク
10,-597,-155,8345.3619,4.192408,97024267.92,
20,-825,-130,11532.5353,3.516214,91790593.72,
30,-1046,93,14621.8569,2.515445,88972461.46,
40,-1227,-128,17152.0252,3.462118,72868848.52,
50,-1396,50,19514.4476,1.352390,68037764.64,
60,-1517,-209,21205.8861,5.652989,48713429.12,
70,-1631,-58,22799.4728,1.568772,45895296.86,
80,-1728,79,24155.4194,2.136776,39051261.36,
90,-1777,93,24840.3821,2.515445,19726925.84,
100,-1798,-17,25133.9375,0.459813,8454396.79,
110,-1806,109,25245.7682,2.948210,3220722.59,
120,-1810,3,25301.6835,0.081143,1610361.29,
130,-1829,149,25567.2813,4.030122,7649216.14,
140,-1819,-152,25427.4930,4.111265,-4025903.23,
150,-1802,-54,25189.8529,1.460581,-6844035.50,

File: bolt-tightening/data/exp3_torque_gradient_method.csv
1本目,亜鉛電気メッキ,強度区分4.8,4.8亜鉛電気メッキ,,,,,,,
回転角θ[°],CH1,CH2,F[N],Tf[Nm],勾配ΔTf/Δθ[Nm/°],Tr[Nm],
0,-229,-7,3201.1522,10,,0.189335,スナグトルク
10,-347,-149,4850.6542,14,0.4000,4.030122,
20,-515,-202,7199.0978,18,0.4000,5.463655,
30,-667,-218,9323.8801,24,0.6000,5.896420,
40,-752,-218,10512.0807,26,0.2000,5.896420,
50,-771,-182,10777.6784,27,0.1000,4.922699,
60,-741,-204,10358.3135,26,-0.1000,5.517751,
70,-702,-171,9813.1391,27,0.1000,4.625173,
80,-661,-188,9240.0071,28,0.1000,5.084986,
90,-631,-213,8820.6422,28,0.0000,5.761181,
100,-600,-163,8387.2984,27,-0.1000,4.408791,
110,-583,-164,8149.6583,28,0.1000,4.435839,
120,-571,-163,7981.9123,26,-0.2000,4.408791,
130,-537,-182,7506.6321,26,0.0000,4.922699,

2本目,亜鉛電気メッキ,強度区分8.8,8.8亜鉛電気メッキ,,,,,,,
回転角θ[°],CH1,CH2,F[N],Tf[Nm],勾配ΔTf/Δθ[Nm/°],Tr[Nm],
0,-222,-27,3103.3004,10,,0.730291,スナグトルク
10,-312,-128,4361.3952,11,0.1000,3.462118,
20,-452,-169,6318.4315,19,0.8000,4.571078,
30,-641,-191,8960.4305,24,0.5000,5.166129,
40,-853,-27,11923.9426,21,-0.3000,0.730291,
50,-974,-273,13615.3811,38,1.7000,7.384048,
60,-1013,-251,14160.5555,40,0.2000,6.788997,
70,-1007,-247,14076.6825,41,0.1000,6.680806,
80,-992,-229,13867.0000,39,-0.2000,6.193945,
90,-1001,-226,13992.8095,35,-0.4000,6.112802,

3本目,溶融亜鉛メッキ,強度区分8.8,8.8溶融亜鉛メッキ,,,,,,,
回転角θ[°],CH1,CH2,F[N],Tf[Nm],勾配ΔTf/Δθ[Nm/°],Tr[Nm],
0,-176,-77,2460.2742,10,,2.082680,スナグトルク
10,-421,-168,5885.0877,16,0.6000,4.544030,
20,-588,-217,8219.5524,21,0.5000,5.869372,
30,-801,-270,11197.0434,26,0.5000,7.302905,
40,-978,-307,13671.2964,30,0.4000,8.303674,
50,-1132,-317,15824.0363,31,0.1000,8.574152,
60,-1223,-344,17096.1099,36,0.5000,9.304442,
70,-1228,-348,17166.0041,39,0.3000,9.412633,
80,-1226,-323,17138.0464,39,0.0000,8.736438,
90,-1265,-334,17683.2208,39,0.0000,9.033964,

4本目,四三酸化鉄メッキ,強度区分10.9,10.9四三酸化鉄メッキ,,,,,,,
回転角θ[°],CH1,CH2,F[N],Tf[Nm],勾配ΔTf/Δθ[Nm/°],Tr[Nm],
0,-400,-97,5591.5323,10,,2.623636,スナグトルク
10,-572,-154,7995.8911,15,0.5000,4.165361,
20,-756,-207,10567.9960,19,0.4000,5.598894,
30,-963,-228,13461.6139,23,0.4000,6.166898,
40,-1157,-272,16173.5071,27,0.4000,7.357001,
50,-1338,-267,18703.6754,31,0.4000,7.221762,
60,-1503,-290,21010.1825,32,0.1000,7.843861,
70,-1600,-367,22366.1291,39,0.7000,9.926541,
80,-1690,-210,23624.2238,38,-0.1000,5.680037,
90,-1721,-380,24057.5676,42,0.4000,10.278163,
100,-1686,-345,23568.3085,40,-0.2000,9.331490,
110,-1728,-330,24155.4194,42,0.2000,8.925773,
120,-1737,-376,24281.2289,44,0.2000,10.169972,

5本目,四三酸化鉄メッキ,強度区分12.9,12.9四三酸化鉄メッキ,,,,,,,
回転角θ[°],CH1,CH2,F[N],Tf[Nm],勾配ΔTf/Δθ[Nm/°],Tr[Nm],
0,-322,-56,4501.1835,10,,1.514677,スナグトルク
10,-497,-171,6947.4788,12,0.2000,4.625173,
20,-713,-222,9966.9063,16,0.4000,6.004611,
30,-944,-257,13196.0161,22,0.6000,6.951284,
40,-1177,-101,16453.0837,24,0.2000,2.731827,
50,-1366,-313,19095.0827,27,0.3000,8.465960,
60,-1517,-312,21205.8861,27,0.0000,8.438913,
70,-1635,-345,22855.3881,30,0.3000,9.331490,
80,-1730,-369,24183.3771,32,0.2000,9.980637,
90,-1800,-345,25161.8952,35,0.3000,9.331490,
100,-1843,-323,25762.9849,34,-0.1000,8.736438,
110,-1854,-359,25916.7521,34,0.0000,9.710159,
120,-1866,-361,26084.4980,38,0.4000,9.764255,
130,-1854,-359,25916.7521,39,0.1000,9.710159,
140,-1848,-347,25832.8791,35,-0.4000,9.385585,
150,-1833,-254,25623.1966,33,-0.2000,6.870140,
